Repository: iguchi-lab/vtsimnx

# vtsimnx
建築環境工学（熱・換気・湿気）を対象とした、研究/開発向けシミュレーション基盤です。  
Python クライアントで入力を構築し、HTTP engine で計算を実行する構成を提供します。

このリポジトリは **monorepo** です。  
`vtsimnx/`（Pythonライブラリ）と `engine/`（FastAPI+solver）を同じリポジトリで保守します。
APIサーバー実装の正本は `engine/` です。

最新リリース: [GitHub Releases](https://github.com/iguchi-lab/vtsimnx/releases/latest)

mainのv1.8.1修正内容と移行上の注意：[領域別点検の修正記録](docs/releases/v1.8.1.md)。

バージョン正本は `pyproject.toml`（API / `get_version()` / tag が参照）。運用: `docs/release_policy.md`  
公開 API の安定性: `docs/public_api.md`　単位系: `docs/units.md`

## 何ができるか

- `vt.run_calc(...)` を使った回路網計算の実行（engine `/runs` ポーリング、互換で `/run` も可）
- `surfaces` / `aircon` / `heat_source` を含む入力JSONの組み立て
- **エアコン未設置空間の温度制御**（`set` と `in`/`out` を分離。例: 階間設置で LDK を制御）
- [温度優先・湿度優先・温湿度満足の制御](docs/aircon_room_humidity_modes.md)（理想冷却除湿、過冷却制限、再熱と未達量の評価）
- artifact（結果ファイル、ログ、スキーマ）取得と比較評価
- 日射/夜間放射/地盤温度/スケジュール等の補助計算

## 構成図

```text
Python Client (vtsimnx/)
  -> input_data (dict/json)
  -> POST /validate, /build（任意）
  -> POST /runs
HTTP Engine (engine/)
  -> builder（展開・検証）
  -> C++ solver
  -> artifacts
```

## 3つの開始方法

### 1) 入力の書き方を読む

- 文書の層と読み順: [`docs/README.md`](docs/README.md)
- 入力の意味: [`docs/ai_input_guide.md`](docs/ai_input_guide.md)
- AI にモデル作成を頼むとき: [`docs/ai_authoring.md`](docs/ai_authoring.md)
- 実行コード: [`docs/builder_input_quickstart.md`](docs/builder_input_quickstart.md)

### 2) ローカルで engine を起動する

```bash
cd engine
python3 -m uvicorn app.main:app --host 0.0.0.0 --port 8000
curl -sS http://127.0.0.1:8000/ping
```

詳細: `engine/RUN_FASTAPI.md`

### 3) サンプルを動かす

[18教材の計算チュートリアル](tutorials/README.md): 換気・熱・湿気・空気質・空調の代表例を、入力ファイルと計算済みJupyterノートで学べます。

```bash
python examples/run_calc_minimal.py
```

**標準住宅の基本ケース（AC4台）**: LD・寝室・子供室1・子供室2に各1台。
入力作成例は [`examples/vs_simheat_sample.py`](examples/vs_simheat_sample.py)、
保存済み年間入力は [`engine/app/test_json/vs_simheat_8760.json`](engine/app/test_json/vs_simheat_8760.json) です。
ケースの区別と再実行方法は [標準住宅の計算例](docs/vs_simheat_example.md) を参照してください。

サンプル一覧: `examples/README.md`

## ドキュメント

文書は4層です。上から読んでください。詳細な案内は [`docs/README.md`](docs/README.md) です。

| 層 | 場所 | 用途 |
|---|---|---|
| 使い方 | [`docs/`](docs/README.md) | 入力の意味、単位、機能ガイド |
| 実装契約 | [`engine/docs/`](engine/docs/README.md) | フィールド正本、HTTP、計算ループ |
| 規範仕様 | [`docs/specification/`](docs/specification/README.md) | 章立ての仕様本文 |
| 解説・記録 | [技術解説書 v3.3](docs/vtsimnx_calculation_model_and_implementation_flow_ja_v3.3.pdf) | モデル解説と点検メモ |

入力 JSON の入口: [`docs/ai_input_guide.md`](docs/ai_input_guide.md)  
AI への指令: [`docs/ai_authoring.md`](docs/ai_authoring.md)  
単位: [`docs/units.md`](docs/units.md)　公開 API: [`docs/public_api.md`](docs/public_api.md)

## CI（公開チェック）

`main` push / PR ごとに GitHub Actions で以下を自動実行します。

| ジョブ | 内容 |
|---|---|
| `lint` | `ruff` + `mypy`（Python 3.11） |
| `python-client` | `pytest vtsimnx/tests`（Python **3.10 / 3.11 / 3.13**） |
| `engine-python` | C++ solver ビルド + `pytest engine/tests_py`（physics/perf 除外） |
| `physics-regression` | physics marker のベースライン回帰（Python 3.11） |
| `perf-history` | 性能ベンチ（warn-only, Python 3.11） |
| `cpp-solver` | CMake ビルド + CTest |
| `package` | wheel ビルド → クリーン環境へ install → import 確認（Python 3.11） |
| `example` | uvicorn 起動 + `examples/run_calc_minimal.py`（Python 3.11） |

対応 Python: **3.10 以上**（`pyproject.toml` の `requires-python`）。lint / package / example は主要版 3.11 固定。

ワークフロー定義: [`.github/workflows/ci.yml`](.github/workflows/ci.yml)

## 検証と保証範囲

本プロジェクトは研究用途のため、検証方針と既知の限界を公開しています。  
何を保証し、何を未保証としているかは `docs/validation_strategy.md` を参照してください。

## リポジトリ構成

- `vtsimnx/`: Python client ライブラリ
- `engine/`: FastAPI + builder + C++ solver
- `examples/`: 実行サンプル
- `docs/`: 利用者向けドキュメント
- `engine/docs/`: engine 実装仕様ドキュメント

File: vtsimnx/materials/material_table_new_format1.csv
材料名,メモ,材料タイプ,熱伝導率 [W/mK],比熱 [KJ/kg･K],密度 [kg/m3],水分伝導率 [kg/m･Pa･s],絶乾密度 [kg/m3],空隙率 [%],相対湿度1 [%],相対湿度2 [%],相対湿度3 [%],相対湿度4 [%],相対湿度5 [%],平行含水率1 [wt%],平行含水率2 [wt%],平行含水率3 [wt%],平行含水率4 [wt%],平行含水率5 [wt%]
【H28基準】合板,,1,0.16,1.3,550,1.11E-12,550,0,0.202,0.427,0.649,0.848,0.946,6.1,9.5,12.7,17.9,23.4
【H28基準】天然木材,,1,0.12,1.3,400,2.74E-12,400,0,0.205,0.433,0.656,0.858,0.954,5.7,8.9,12,17.7,24.1
【H28基準】コンクリート,,2,1.6,0.88,2300,2.98E-12,2000,0,0.255,0.451,0.652,0.802,0.985,0.83,1.09,1.65,2.56,4.62
【H28基準】気泡コンクリート（ALC）,,2,0.19,1.1,600,3.79E-11,600,0,0.178,0.557,0.763,0.953,0,1.8,2.8,3.5,9.1,0
【H28基準】グラスウール断熱材10K相当,熱伝導率 0.050 W/mK,3,0.05,0.84,10,1.7E-10,10,0,0.204,0.434,0.645,0.849,0.951,0.87,1.2,1.4,1.7,1.9
【H28基準】グラスウール断熱材16K相当,熱伝導率 0.045 W/mK,3,0.045,0.84,16,1.7E-10,16,0,0.204,0.434,0.645,0.849,0.951,0.87,1.2,1.4,1.7,1.9
【H28基準】グラスウール断熱材20K相当,熱伝導率 0.042 W/mK,3,0.042,0.84,20,1.7E-10,20,0,0.204,0.434,0.645,0.849,0.951,0.87,1.2,1.4,1.7,1.9
【H28基準】グラスウール断熱材24K相当,熱伝導率 0.038 W/mK,3,0.038,0.84,24,1.7E-10,24,0,0.204,0.434,0.645,0.849,0.951,0.87,1.2,1.4,1.7,1.9
【H28基準】グラスウール断熱材32K相当,熱伝導率 0.036 W/mK,3,0.036,0.84,32,1.7E-10,32,0,0.204,0.434,0.645,0.849,0.951,0.87,1.2,1.4,1.7,1.9
【H28基準】ビーズ法ポリスチレンフォーム保温板1号,熱伝導率 0.036 W/mK,3,0.036,1.3,30,3.63E-12,30,0,0.2,0.445,0.651,0.845,0.951,2,4,4.8,5.6,7
【H28基準】ビーズ法ポリスチレンフォーム保温板2号,熱伝導率 0.037 W/mK,3,0.037,1.3,25,5.13E-12,25,0,0.2,0.445,0.651,0.845,0.951,2,4,4.8,5.6,7
【H28基準】ビーズ法ポリスチレンフォーム保温板3号,熱伝導率 0.040 W/mK,3,0.04,1.3,20,6.25E-12,20,0,0.2,0.445,0.651,0.845,0.951,2,4,4.8,5.6,7
【H28基準】ビーズ法ポリスチレンフォーム保温板4号,熱伝導率 0.043 W/mK,3,0.043,1.3,15,7.25E-12,15,0,0.2,0.445,0.651,0.845,0.951,2,4,4.8,5.6,7
【H28基準】ビーズ法ポリスチレンフォーム保温板特号,熱伝導率 0.034 W/mK,3,0.034,1.3,27,4.63E-12,27,0,0.2,0.445,0.651,0.845,0.951,2,4,4.8,5.6,7
【H28基準】フェノールフォーム保温板1種1号,熱伝導率 0.022 W/mK,3,0.022,1.7,45,1.5E-12,45,0,0.25,0.5,0.75,0.9,0,1.2,1.8,2.6,3,0
【H28基準】フェノールフォーム保温板1種2号,熱伝導率 0.022 W/mK,3,0.022,1.7,25,1.5E-12,25,0,0.25,0.5,0.75,0.9,0,1.2,1.8,2.6,3,0
【H28基準】ロックウール断熱材（フェルト）,熱伝導率 0.038 W/mK,3,0.038,0.84,40,1.7E-10,40,0,0.201,0.434,0.65,0.852,0.945,0.5,0.55,0.59,0.7,0.76
【H28基準】ロックウール断熱材（マット）,熱伝導率 0.038 W/mK,3,0.038,0.84,40,1.7E-10,40,0,0.201,0.434,0.65,0.852,0.945,0.5,0.55,0.59,0.7,0.76
【H28基準】吹付け硬質ウレタンフォームA種1,熱伝導率 0.034 W/mK,3,0.034,1.7,36,9E-12,36,0,0.25,0.5,0.75,0.9,0,0.2,0.3,0.6,0.7,0
【H28基準】吹付け硬質ウレタンフォームA種1H,熱伝導率 0.026 W/mK,3,0.026,1.7,36,9E-12,36,0,0.25,0.5,0.75,0.9,0,0.2,0.3,0.6,0.7,0
【H28基準】吹付け硬質ウレタンフォームA種3,熱伝導率 0.040 W/mK,3,0.04,1.7,15,3.17E-11,15,0,0.25,0.5,0.75,0.9,0,0.2,0.3,0.6,0.7,0
【H28基準】吹込み用グラスウール13K相当,熱伝導率 0.052 W/mK,3,0.052,0.84,13,1.7E-10,13,0,0.204,0.434,0.645,0.849,0.951,0.87,1.2,1.4,1.7,1.9
【H28基準】吹込み用グラスウール18K相当,熱伝導率 0.052 W/mK,3,0.052,0.84,18,1.7E-10,18,0,0.204,0.434,0.645,0.849,0.951,0.87,1.2,1.4,1.7,1.9
【H28基準】吹込み用グラスウール30K相当,熱伝導率 0.040 W/mK,3,0.04,0.84,30,1.7E-10,30,0,0.204,0.434,0.645,0.849,0.951,0.87,1.2,1.4,1.7,1.9
【H28基準】吹込み用グラスウール35K相当,熱伝導率 0.040 W/mK,3,0.04,0.84,35,1.7E-10,35,0,0.204,0.434,0.645,0.849,0.951,0.87,1.2,1.4,1.7,1.9
【H28基準】吹込み用セルローズファイバー25K,熱伝導率 0.040 W/mK,3,0.04,1.88,25,1.55E-10,25,0,0.25,0.44,0.66,0.86,0,3.2,7,10.5,18.2,0
【H28基準】吹込み用セルローズファイバー45K,熱伝導率 0.040 W/mK,3,0.04,1.88,45,1.55E-10,45,0,0.25,0.44,0.66,0.86,0,3.2,7,10.5,18.2,0
【H28基準】吹込み用セルローズファイバー55K,熱伝導率 0.040 W/mK,3,0.04,1.88,55,1.55E-10,55,0,0.25,0.44,0.66,0.86,0,3.2,7,10.5,18.2,0
【H28基準】吹込み用ロックウール25K相当,熱伝導率 0.047 W/mK,3,0.047,0.84,25,1.7E-10,25,0,0.201,0.434,0.65,0.852,0.945,0.5,0.55,0.59,0.7,0.76
【H28基準】吹込み用ロックウール65K相当,熱伝導率 0.039 W/mK,3,0.039,0.84,65,1.7E-10,65,0,0.201,0.434,0.65,0.852,0.945,0.5,0.55,0.59,0.7,0.76
【H28基準】押出法ポリスチレンフォーム保温板1種,熱伝導率 0.040 W/mK,3,0.04,1.3,25,3.63E-12,25,0,0.25,0.75,0.9,0,0,0.07,0.13,0.17,0,0
【H28基準】押出法ポリスチレンフォーム保温板2種,熱伝導率 0.034 W/mK,3,0.034,1.3,28,3.63E-12,28,0,0.25,0.75,0.9,0,0,0.07,0.13,0.17,0,0
【H28基準】押出法ポリスチレンフォーム保温板3種,熱伝導率 0.028 W/mK,3,0.028,1.3,31,3.63E-12,31,0,0.25,0.75,0.9,0,0,0.07,0.13,0.17,0,0
【H28基準】硬質ウレタンフォーム保温板2種1号,熱伝導率 0.023 W/mK,3,0.023,1.7,35,1E-12,35,0,0.25,0.5,0.75,0.9,0,0.2,0.3,0.6,0.7,0
【H28基準】硬質ウレタンフォーム保温板2種2号,熱伝導率 0.024 W/mK,3,0.024,1.7,25,1E-12,25,0,0.25,0.5,0.75,0.9,0,0.2,0.3,0.6,0.7,0
【H28基準】高性能グラスウール断熱材16K相当,熱伝導率 0.038 W/mK,3,0.038,0.84,16,1.7E-10,16,0,0.204,0.434,0.645,0.849,0.951,0.87,1.2,1.4,1.7,1.9
【H28基準】高性能グラスウール断熱材24K相当,熱伝導率 0.036 W/mK,3,0.036,0.84,24,1.7E-10,24,0,0.204,0.434,0.645,0.849,0.951,0.87,1.2,1.4,1.7,1.9
【H28基準】高性能グラスウール断熱材32K相当,熱伝導率 0.035 W/mK,3,0.035,0.84,32,1.7E-10,32,0,0.204,0.434,0.645,0.849,0.951,0.87,1.2,1.4,1.7,1.9
【H28基準】高性能グラスウール断熱材40K相当,熱伝導率 0.034 W/mK,3,0.034,0.84,40,1.7E-10,40,0,0.204,0.434,0.645,0.849,0.951,0.87,1.2,1.4,1.7,1.9
【H28基準】高性能グラスウール断熱材48K相当,熱伝導率 0.033 W/mK,3,0.033,0.84,48,1.7E-10,48,0,0.204,0.434,0.645,0.849,0.951,0.87,1.2,1.4,1.7,1.9
,,,,,,,,,,,,,,,,,,
,,,,,,,,,,,,,,,,,,
,,,,,,,,,,,,,,,,,,
,,,,,,,,,,,,,,,,,,
,,,,,,,,,,,,,,,,,,
,,,,,,,,,,,,,,,,,,
,,,,,,,,,,,,,,,,,,
,,,,,,,,,,,,,,,,,,
,,,,,,,,,,,,,,,,,,
,,,,,,,,,,,,,,,,,,
,,,,,,,,,,,,,,,,,,
,,,,,,,,,,,,,,,,,,
,,,,,,,,,,,,,,,,,,
,,,,,,,,,,,,,,,,,,
,,,,,,,,,,,,,,,,,,
,,,,,,,,,,,,,,,,,,
,,,,,,,,,,,,,,,,,,
,,,,,,,,,,,,,,,,,,
,,,,,,,,,,,,,,,,,,
,,,,,,,,,,,,,,,,,,
,,,,,,,,,,,,,,,,,,
,,,,,,,,,,,,,,,,,,
,,,,,,,,,,,,,,,,,,
,,,,,,,,,,,,,,,,,,
,,,,,,,,,,,,,,,,,,
,,,,,,,,,,,,,,,,,,
,,,,,,,,,,,,,,,,,,
,,,,,,,,,,,,,,,,,,
,,,,,,,,,,,,,,,,,,
,,,,,,,,,,,,,,,,,,
,,,,,,,,,,,,,,,,,,
【H28基準】面材で密閉された空気層,,6,0.09,1.298,1,0,0,,0,0,0,0,0,0,0,0,0,0
【H28基準】面材で密閉されていない空気層,,6,0.001,1.298,1,0,0,,0,0,0,0,0,0,0,0,0,0
【H28基準】FRP,,7,0.26,1.2,1600,0,0,,0,0,0,0,0,0,0,0,0,0
【H28基準】アスファルト類,,7,0.11,0.92,1000,0,0,,0,0,0,0,0,0,0,0,0,0
【H28基準】ビニル系床材,,7,0.19,1.2,1300,0,0,,0,0,0,0,0,0,0,0,0,0
【H28基準】土壌,,7,1,2.3,1500,0,0,,0,0,0,0,0,0,0,0,0,0
【H28基準】岩石,,7,3.1,0.86,2800,0,0,,0,0,0,0,0,0,0,0,0,0
【H28基準】畳,,7,0.083,1.3,230,0,0,,0,0,0,0,0,0,0,0,0,0
【H28基準】0.8けい酸カルシウム板,,8,0.18,0.92,750,0,0,,0,0,0,0,0,0,0,0,0,0
【H28基準】1.0けい酸カルシウム板,,8,0.24,0.92,1100,0,0,,0,0,0,0,0,0,0,0,0,0
【H28基準】かわら,,8,1,0.75,2000,0,0,,0,0,0,0,0,0,0,0,0,0
【H28基準】しっくい,,8,0.74,1.1,1300,0,0,,0,0,0,0,0,0,0,0,0,0
【H28基準】せっこうプラスター,,8,0.6,0.84,1900,0,0,,0,0,0,0,0,0,0,0,0,0
【H28基準】せっこうボード,,8,0.22,1.1,750,3.97E-11,700,,0.328,0.576,0.843,0.936,0,0.3,0.5,1,1.9,0
【H28基準】れんが,,8,0.64,0.84,1700,0,0,,0,0,0,0,0,0,0,0,0,0
【H28基準】ガラス,,8,1,0.75,2500,0,0,,0,0,0,0,0,0,0,0,0,0
【H28基準】タイル,,8,1.3,0.84,2400,0,0,,0,0,0,0,0,0,0,0,0,0
【H28基準】ロックウール化粧吸音板,,8,0.064,0.84,350,0,0,,0,0,0,0,0,0,0,0,0,0
【H28基準】土壁,,8,0.69,0.88,1300,0,0,,0,0,0,0,0,0,0,0,0,0
【H28基準】火山性ガラス質複層板,,8,0.13,0.97,700,0,0,,0,0,0,0,0,0,0,0,0,0
【H28基準】硬質せっこうボード,,8,0.36,1.1,1200,0,0,,0,0,0,0,0,0,0,0,0,0
潜熱蓄熱材Sample,,11,0.38,0,940,,,,,,,,,,,,,

File: vtsimnx/materials/material_table_new_format_glass.csv
材料名,メモ,材料タイプ,日射透過特性（透過率）,日射透過特性（反射率）,日射遮蔽係数（SC）（1.0基準）,熱貫流率 [W/m2K],可視光透過特性（透過率）
【H25基準】[三層]LowE複層ガラス（LowE2枚）,η=0.33相当 U=0.55,4,0.248,0.449,0.37,0.55,0.58
【H25基準】[二層]LowE複層ガラス・日射取得型,η=0.58相当 U=1.8,4,0.529,0.278,0.66,1.8,0.73
【H25基準】[二層]LowE複層ガラス・日射遮蔽型,η=0.41相当 U=1.1,4,0.355,0.421,0.47,1.1,0.72
【H25基準】[二層]熱線反射複層ガラス2種,η=0.39相当 U=3.1,4,0.227,0.144,0.45,3.1,0.29
【H25基準】[二層]熱線吸収複層ガラス,η=0.53相当 U=3.3,4,0.381,0.07,0.6,3.3,0.4
【H25基準】[二層]透明複層ガラス,η=0.79相当 U=3.3,4,0.757,0.134,0.89,3.3,0.82
【H25基準】[単層]熱線反射ガラス2種,η=0.44相当 U=5.3,4,0.305,0.176,0.5,5.3,0.35
【H25基準】[単層]熱線反射ガラス3種,η=0.24相当 U=4.7,4,0.084,0.336,0.27,4.7,0.1
【H25基準】[単層]熱線吸収板ガラス,η=0.63相当 U=5.9,4,0.52,0.057,0.72,5.9,0.5
【H25基準】[単層]透明板ガラス,η=0.88相当 U=6.0,4,0.867,0.076,1,6,0.9
【HEAT20】LowE複層(A10以上)日射取得型,η=0.58相当 U=1.8,4,0.529,0.278,0.66,1.8,0.73
【HEAT20】LowE複層(G12以上)日射取得型,η=0.55相当 U=1.2,4,0.509,0.329,0.63,1.2,0.79
【HEAT20】ダブルLowE三層複層(G7以上×2)日射取得型,η=0.45相当 U=0.60,4,0.372,0.382,0.51,0.6,0.69

File: vtsimnx/materials/material_table_old_format_glass.csv
材料名,メモ,材料タイプ,熱貫流率 [W/m2K],日射透過特性（透過率）,日射透過特性（反射率）,日射遮蔽係数（SC）（1.0基準）,可視光透過特性（透過率）
低放射複層ガラスA(AS12),空気層12mm,4,0,0.621,0.155,0.85,0.7
低放射複層ガラスA(AS6),空気層6mm,4,0,0.621,0.155,0.84,0.7
低放射複層ガラスB(AS12),空気層12mm,4,0,0.504,0.281,0.7,0.7
低放射複層ガラスB(AS6),空気層6mm,4,0,0.504,0.281,0.69,0.7
低放射複層ガラスC(AS12),空気層12mm,4,0,0.444,0.298,0.67,0.7
低放射複層ガラスC(AS6),空気層6mm,4,0,0.444,0.298,0.66,0.7
普通三層複層ガラス,,4,0,0.638,0.176,0.81,0.8
普通単板ガラス,,4,0,0.856,0.077,1,0.9
普通複層ガラス(AS12),空気層12mm,4,0,0.737,0.134,0.9,0.8
普通複層ガラス(AS6),空気層6mm,4,0,0.737,0.134,0.9,0.8
熱線反射ガラス2種,,4,0,0.387,0.136,0.63,0.6
熱線反射ガラス3種,,4,0,0.173,0.198,0.4,0.6
遮熱複層ガラスA(AS12),空気層12mm,4,0,0.444,0.294,0.57,0.7
遮熱複層ガラスA(AS6),空気層6mm,4,0,0.444,0.294,0.57,0.7
遮熱複層ガラスB(AS12),空気層12mm,4,0,0.36,0.357,0.47,0.7
遮熱複層ガラスB(AS6),空気層6mm,4,0,0.36,0.357,0.48,0.7
遮熱複層ガラスC(AS12),空気層12mm,4,0,0.431,0.074,0.61,0.7
遮熱複層ガラスC(AS6),空気層6mm,4,0,0.431,0.074,0.63,0.7
